Repository: THEDARKDEACON/waam_solver

# waam_twin

GPU melt-pool digital twin for wire-arc additive manufacturing (WAAM / GMAW).
It predicts the bead cross-section (width, penetration, height), the temperature
field and the Marangoni-driven flow of a single deposited bead.

**Solver:** D3Q19 TRT lattice-Boltzmann flow with a free-surface LBM interface,
enthalpy–porosity solidification, a Goldak or surface arc heat source, droplet
transfer and surfactant-dependent surface tension (Fe–S–O Sahoo isotherm).
Kernels are compiled with [Quadrants](https://github.com/Genesis-Embodied-AI/quadrants)
(a Taichi fork; the source keeps the `ti` spelling).

## Status (Nov 2026)

Calibrated and partly validated against published beads. Each test was
pre-registered before running; material properties are never fitted.

| Dataset | Fitted | Held-out result |
|---|---|---|
| Park et al. 2019, P-GMAW, measured U(t)·I(t) | η = 0.87 | 6 of 8 outputs within tolerance; the 2 failures were predicted (vertical-down depth, Bruno width) — [PARK_MEASURED_PREREG](docs/PARK_MEASURED_PREREG.md) |
| Yanala, Andreucci & Lambiase 2026, 14 unseen beads | η = 0.82 | 5 of 7 checks pass: penetration 23 % MAE, all trend signs, physical η; height 11.8 % (limit 10 %) and contact length fail — [LAMBIASE_PREREG](docs/LAMBIASE_PREREG.md) |

Known limits:
- Bead width responds too weakly to arc power (under-resolved spreading).
- Penetration comes from a Goldak volume fixed to the torch; no arc crater forms.
- Not mesh-converged: beads get taller and narrower as dx shrinks, and no mesh
  study has been repeated since the surface-height race fix ([MESH_STUDY](docs/MESH_STUDY.md)).
- Shop resolution (dx 0.4 mm) hits the numerical speed cap on part of the steps.
- Runs are 100–1500× slower than real time on an RTX 3050.

See [CALIBRATION](docs/CALIBRATION.md) and [VERIFICATION](docs/VERIFICATION.md).

## Use

```bash

# Interactive viewer (M = colour mode, X/Y/Z = section planes; keys in docs/REFERENCE.md)
python -m waam_twin.viewer --job jobs/examples/bead_park_measured.yaml --sparse

# Steady bead cross-section (W, D, H in a window behind the torch)
python -m waam_twin.tools.steady_bead --job jobs/examples/bead_park_measured.yaml \
    --time-s 2.5 --x0 22 --x1 26 --out runs/steady/my_run.jsonl

# Calibration: Latin hypercube → Gaussian-process surrogate → posterior → held-out
S=jobs/calibration/sweep_lambiase.yaml
for stage in plan run fit; do python -m waam_twin.tools.calib_sweep $stage $S; done
python -m waam_twin.tools.calib_sweep validate $S --draws 0

# Regression suite
WAAM_BACKEND=cpu WAAM_PRESET=minimal python -m waam_twin.validation.run_all
```

From Python:

```python
from waam_twin.runtime import init_taichi
from waam_twin import WAAMTwin

init_taichi()
twin = WAAMTwin.from_job("jobs/examples/bead_park_measured.yaml")
twin.reset()
twin.run_path("jobs/examples/bead_park_measured.yaml", n_steps=800)
print(twin.get_telemetry())
```

A run is described by a **job YAML** (plate, process, heat source, path,
reference measurements) and a **material YAML** (`materials/`). Electrical power
is `process.mean_power_W` (measured mean of U·I) or U·I; the solver deposits
η·P split between arc and droplets.

## Layout

| Path | Contents |
|---|---|
| `twin.py`, `job.py`, `materials.py` | Orchestrator, job and material loaders |
| `kernels/`, `solvers/`, `collision.py` | GPU kernels, time-step order, TRT collision |
| `physics/` | Host-side physics: arc, droplets, surfactant, forces, deposition |
| `viewer/`, `export/` | PyVista viewer, VTK / ParaView export |
| `tools/` | `steady_bead`, `calib_sweep`, `eval_lambiase`, diagnostics |
| `jobs/examples/`, `jobs/calibration/` | Bead jobs (Park, Bruno, Lambiase) and calibration specs |
| `docs/` | Physics, calibration, pre-registrations and validation write-ups |
| `validation/` | Regression tests and baselines |
| `runs/` | Outputs (gitignored apart from closed-out evidence) |

## Documentation

- [docs/REFERENCE.md](docs/REFERENCE.md) — job keys, viewer controls, environment variables, presets, telemetry
- [docs/HPC.md](docs/HPC.md) — Docker / SLURM production runs
- [docs/CALIBRATION.md](docs/CALIBRATION.md) — what is fitted and what is fixed
- [docs/PHYSICS_FORCE_CORRECTNESS_SPEC.md](docs/PHYSICS_FORCE_CORRECTNESS_SPEC.md), [docs/weld_pool_physics.md](docs/weld_pool_physics.md) — force models
- [docs/physics/LBM.md](docs/physics/LBM.md) — lattice units, TRT, forcing
- [docs/MATERIALS.md](docs/MATERIALS.md) — material cards

File: docs/validation/data/pioneer_bruno_metrics.json
{
  "title": "Extracted metrics from PIONEER / Bruno / CMT external datasets",
  "source_root": "/mnt/shared_ntfs/PIONEER_PROJECT",
  "zenodo": "https://zenodo.org/records/17608626",
  "bruno_figshare": "https://doi.org/10.6084/m9.figshare.27325698",
  "cmt_doi_hint": "Recherche Data Gouv \u2014 Profile of a weld bead deposited by robotized GMAW-CMT process (ENSAM Metz)",
  "extracted_utc": "2026-08-10",
  "notes": [
    "Do not retune Goldak/\u03b7/recoil on the calibrate lock to match these.",
    "Materials differ across subsets \u2014 see materials_matrix and docs/validation/PIONEER_BRUNO_DATASET.md.",
    "Bruno pool_width is laser-scanned external bead width (not a cut fusion-zone macro).",
    "Bruno penetration profile (met-data.dat) was not reduced to a reliable D_mm; depth stays awaiting.",
    "PIONEER AML lists Travel Velocity=50 mm/s; robot TCP_SPEED while arc-on is ~10 mm/s \u2014 use 10.",
    "CMT scans contain -99.9999 invalids; W/H digitization needs a careful baseline \u2014 not used as ER70S-6 gate.",
    "PIONEER remelt_depth_mm digitized 2026-08-10 from macros (etch contrast)."
  ],
  "materials_matrix": {
    "pioneer_m1": {
      "wire": "ER70S-6 (Bohler Q G 3)",
      "plate": "steel 12 mm",
      "er70s6_lock_ok": true
    },
    "pioneer_m2": {
      "wire": "ER110SG (Union X85)",
      "plate": "steel 12 mm",
      "er70s6_lock_ok": false
    },
    "bruno_gmaw": {
      "wire": "Carbon steel \u00d81 mm (grade uncertified in data.cnf)",
      "plate": "6 mm carbon steel",
      "er70s6_lock_ok": "soft"
    },
    "cmt_profiles": {
      "wire": "ER100 \u00d81.2 mm",
      "plate": "S235 20 mm",
      "process": "MIG CMT",
      "er70s6_lock_ok": false
    }
  },
  "bruno_gmaw": {
    "job": "jobs/examples/bead_bruno_gmaw.yaml",
    "material_match": "soft",
    "process": {
      "current_A": 110.0,
      "voltage_V": 19.7,
      "travel_speed_mm_s": 6.0,
      "wire_feed_m_min": 3.5,
      "wire_diameter_mm": 1.0,
      "ctwd_mm": 15.0,
      "plate_thickness_mm": 6.0,
      "gas": "98% Ar + 2% O2"
    },
    "reference": {
      "bead_width_mm": 4.33,
      "bead_height_mm": 2.14,
      "pool_width_mm": 4.33,
      "pool_depth_mm": null,
      "source": "Bruno_Dataset/27325698 scan.csv mid-bead median (pos interior 50%)",
      "gate": "surface_bead"
    }
  },
  "pioneer_m1_er70s6": {
    "material": "ER70S-6 (Bohler QG3)",
    "material_match": true,
    "process": {
      "current_A": 132.0,
      "voltage_V": 14.3,
      "travel_speed_mm_s": 10.0,
      "wire_feed_m_min": 4.5,
      "wire_diameter_mm": 1.2,
      "plate": "250x150x12 mm"
    },
    "walls": [
      {
        "id": "M1_0",
        "dwell_s": 0,
        "wall_height_mm": 39.8,
        "layer_height_mm": 1.244,
        "wall_width_mm": 6.8,
        "remelt_depth_mm": 1.8,
        "layers": 32
      },
      {
        "id": "M1_30",
        "dwell_s": 30,
        "wall_height_mm": 47.6,
        "layer_height_mm": 1.488,
        "wall_width_mm": 5.41,
        "remelt_depth_mm": 2.0,
        "layers": 32
      },
      {
        "id": "M1_60",
        "dwell_s": 60,
        "wall_height_mm": 49.0,
        "layer_height_mm": 1.531,
        "wall_width_mm": 5.15,
        "remelt_depth_mm": 2.0,
        "layers": 32
      },
      {
        "id": "M1_90",
        "dwell_s": 90,
        "wall_height_mm": 49.2,
        "layer_height_mm": 1.538,
        "wall_width_mm": 5.42,
        "remelt_depth_mm": 2.0,
        "layers": 32
      },
      {
        "id": "M1_120",
        "dwell_s": 120,
        "wall_height_mm": 49.8,
        "layer_height_mm": 1.556,
        "wall_width_mm": 5.03,
        "remelt_depth_mm": 2.4,
        "layers": 32
      },
      {
        "id": "M1_240",
        "dwell_s": 240,
        "wall_height_mm": 50.7,
        "layer_height_mm": 1.584,
        "wall_width_mm": 4.79,
        "remelt_depth_mm": 1.85,
        "layers": 32
      }
    ],
    "wall_width_note": "From Macros/M1-*.JPG using 5 mm scale bar; largest-run metal width, plate 12 mm excluded. M1_90 scale-bar detect failed \u2014 width left null.",
    "job": "jobs/examples/wall_pioneer_m1.yaml",
    "remelt_note": "Root fusion into plate from Macros/M1-*.JPG: darker-etch band under wall (~plate_med-12) and centerline intensity recovery. M1_30 primary: ~2.0 mm. Not interlayer remelt between beads.",
    "primary_reference": {
      "id": "M1_30",
      "wall_width_mm": 5.41,
      "remelt_depth_mm": 2.0,
      "layer_height_mm": 1.488
    }
  },
  "cmt_er100_s235": {
    "path": "CMT_Profile_dataset/",
    "wired_as_er70s6_heldout": false,
    "reason": "Wire is ER100, plate S235, process MIG CMT \u2014 not the ER70S-6 calibrate material/process class.",
    "constants": {
      "wire": "ER100",
      "wire_diameter_mm": 1.2,
      "plate": "S235 200x250x20 mm",
      "ctwd_mm": 13.0,
      "gas": "Ar 82% + CO2 18% @ 18 L/min",
      "generator": "Fronius TP-180i CMT"
    },
    "parameter_sets": [
      {
        "nj": 1,
        "travel_mm_s": 13.3,
        "wire_feed_m_min": 9.0,
        "I_A_approx": 270,
        "V_approx": 17.3
      },
      {
        "nj": 2,
        "travel_mm_s": 18.3,
        "wire_feed_m_min": 7.5,
        "I_A_approx": 270,
        "V_approx": 17.2
      },
      {
        "nj": 3,
        "travel_mm_s": 8.3,
        "wire_feed_m_min": 10.0,
        "I_A_approx": 270,
        "V_approx": 17.4
      },
      {
        "nj": 4,
        "travel_mm_s": 18.3,
        "wire_feed_m_min": 10.0,
        "I_A_approx": 270,
        "V_approx": 17.2
      }
    ],
    "n_beads": 140,
    "note": "Use only after an ER100 (or dedicated CMT) material card exists; do not score against ER70S-6.v1 lock."
  }
}

File: docs/validation/data/published_macrograph_catalog.json
{
  "title": "Published ER70S-6 / GMAW–WAAM macrograph & geometry catalog for twin evaluation",
  "version": 1,
  "extracted_utc": "2026-10-07",
  "purpose": [
    "Grounded external targets for prediction / held-out checks.",
    "Do NOT retune the shop or HPC calibrate lock (η / Goldak / recoil) to fit these.",
    "Prefer cases with etched cross-section + tabulated W and penetration + full process + named wire."
  ],
  "notes": [
    "Calibrate lock is Park 2019 flat (DOI 10.3390/app9214626). Uncited 7×3 lock is RETIRED.",
    "Geometry types: fusion_wd = etched fusion width×depth; surface_wh = laser/profilometer bead W×H; wall = multipass wall metrics.",
    "twin_job null means catalog-only until a job YAML is added.",
    "Absolute reference fields must cite a DOI or open dataset; trend-only jobs use awaiting_measurement + null W/D."
  ],
  "cases": [
    {
      "id": "retired_uncited_7x3_lock",
      "role": "retired",
      "grounding": "none",
      "material_match": true,
      "wire": "ER70S-6 (job material card)",
      "geometry_type": "fusion_wd",
      "citation": {
        "label": "RETIRED — uncited project YAML (macrograph_ER70S-6_bead_on_plate)",
        "url": null,
        "doi": null
      },
      "reference": {
        "pool_width_mm": 7.0,
        "pool_depth_mm": 3.0,
        "gate": "macro_wd",
        "source": "macrograph_ER70S-6_bead_on_plate"
      },
      "twin_job": null,
      "twin_use": "Do not use. Replaced by park_pgmaw_flat_2019 as calibrate lock."
    },
    {
      "id": "park_pgmaw_flat_2019",
      "role": "calibrate_lock",
      "grounding": "strong",
      "material_match": true,
      "wire": "ER70S-6 Ø1.0 mm",
      "plate": "SS400 mild steel 9 mm",
      "geometry_type": "fusion_wd",
      "citation": {
        "label": "Park et al., Appl. Sci. 2019 — Influence of Gravity on Molten Pool Behavior… P-GMAW",
        "url": "https://www.mdpi.com/2076-3417/9/21/4626",
        "doi": "10.3390/app9214626"
      },
      "process": {
        "current_A": 91.0,
        "current_note": "Mean from published pulse: I_base=35 A, I_peak=345 A, f≈151.5 Hz, tp=1.2 ms → I_mean≈91 A. Twin uses constant-I Goldak; pulsed waveform not resolved.",
        "voltage_V": 22.0,
        "voltage_note": "Synergic TPS 2700 — mean V not tabulated; job uses estimate 22 V.",
        "travel_speed_mm_s": 10.0,
        "wire_feed_m_min": 7.0,
        "wire_diameter_mm": 1.0,
        "ctwd_mm": 15.0,
        "plate_thickness_mm": 9.0,
        "transfer": "P-GMAW OPOD",
        "gas": "95% Ar + 5% CO2 @ 20 L/min",
        "machine": "Fronius TPS 2700"
      },
      "reference": {
        "pool_width_mm": 6.1,
        "pool_depth_mm": 1.8,
        "bead_height_mm": 2.2,
        "gate": "macro_wd",
        "position": "flat",
        "source": "Park2019 Table bead profiles (flat)"
      },
      "also_reported": [
        {"position": "overhead", "pool_width_mm": 5.7, "bead_height_mm": 2.5, "pool_depth_mm": 1.9},
        {"position": "vertical_down", "pool_width_mm": 6.9, "bead_height_mm": 1.8, "pool_depth_mm": 0.8}
      ],
      "twin_job": "jobs/examples/bead_calibrate.yaml",
      "twin_job_hpc": "jobs/examples/bead_calibrate_hpc.yaml",
      "twin_use": "PRIMARY calibrate lock (shop + HPC mesh fingerprints). Re-fit before absolute_wd."
    },
    {
      "id": "park_pgmaw_overhead_2019",
      "role": "heldout_fusion_soft",
      "grounding": "strong",
      "material_match": true,
      "wire": "ER70S-6 Ø1.0 mm",
      "geometry_type": "fusion_wd",
      "citation": {
        "label": "Park et al., Appl. Sci. 2019 (overhead position)",
        "url": "https://www.mdpi.com/2076-3417/9/21/4626",
        "doi": "10.3390/app9214626"
      },
      "reference": {
        "pool_width_mm": 5.7,
        "pool_depth_mm": 1.9,
        "bead_height_mm": 2.5,
        "gate": "macro_wd",
        "position": "overhead"
      },
      "twin_job": "jobs/examples/bead_calibrate_heldout_macro2.yaml",
      "twin_use": "Soft held-out — same electrical process as flat; twin lacks overhead gravity mode."
    },
    {
      "id": "bruno_figshare_gmaw",
      "role": "heldout_surface",
      "grounding": "strong_data_soft_material",
      "material_match": "soft",
      "wire": "Carbon steel Ø1 mm (grade uncertified in data.cnf)",
      "plate": "6 mm carbon steel",
      "geometry_type": "surface_wh",
      "citation": {
        "label": "Bruno Mota et al. — Figshare GMAW bead dataset",
        "url": "https://figshare.com/articles/dataset/Dataset_of_Reinforcement_and_Width_Estimation_in_GMAW_Weld_Bead_Process/27325698",
        "doi": "10.6084/m9.figshare.27325698"
      },
      "related": [
        {"label": "Data in Brief / Sensors fusion papers", "doi_hint": "10.3390/s18040962"}
      ],
      "process": {
        "current_A": 110.0,
        "voltage_V": 19.7,
        "travel_speed_mm_s": 6.0,
        "wire_feed_m_min": 3.5,
        "wire_diameter_mm": 1.0,
        "ctwd_mm": 15.0,
        "plate_thickness_mm": 6.0,
        "transfer": "GMAW",
        "gas": "98% Ar + 2% O2"
      },
      "reference": {
        "bead_width_mm": 4.33,
        "bead_height_mm": 2.14,
        "pool_width_mm": 4.33,
        "pool_depth_mm": null,
        "gate": "surface_bead",
        "source": "scan.csv mid-bead; penetration in met-data.dat not yet reduced to D_mm"
      },
      "twin_job": "jobs/examples/bead_bruno_gmaw.yaml",
      "twin_use": "Surface W/H soft gate; do not claim ER70S-6 fusion absolute."
    },
    {
      "id": "pioneer_m1_zenodo",
      "role": "multipass_wall",
      "grounding": "strong",
      "material_match": true,
      "wire": "ER70S-6 (Böhler Q G 3)",
      "plate": "steel 12 mm",
      "geometry_type": "wall",
      "citation": {
        "label": "PIONEER Wire-arc Additive Manufacturing Open Repository",
        "url": "https://zenodo.org/records/17608626",
        "doi": null
      },
      "process": {
        "current_A": 132.0,
        "voltage_V": 14.3,
        "travel_speed_mm_s": 10.0,
        "wire_feed_m_min": 4.5,
        "wire_diameter_mm": 1.2,
        "plate_thickness_mm": 12.0,
        "transfer": "GMAW-style WAAM",
        "travel_note": "Robot TCP ~10 mm/s arc-on; AML 50 mm/s not used"
      },
      "reference": {
        "primary_id": "M1_30",
        "wall_width_mm": 5.41,
        "remelt_depth_mm": 2.0,
        "layer_height_mm": 1.488,
        "gate": "wall_multipass",
        "source": "Macros/M1-30.JPG scale bar + metrology"
      },
      "walls": "see docs/validation/data/pioneer_bruno_metrics.json → pioneer_m1_er70s6",
      "twin_job": "jobs/examples/wall_pioneer_m1.yaml",
      "twin_use": "Multipass remelt / wall width — not single-bead calibrate replacement."
    },
    {
      "id": "scott_metals_mig_cmt_2021",
      "role": "catalog_trend",
      "grounding": "strong_process_geometry_in_figures",
      "material_match": true,
      "wire": "ER70S-6 Ø1.2 mm",
      "plate": "EN3B bright mild steel 10 mm",
      "geometry_type": "fusion_wd",
      "citation": {
        "label": "Scott et al., Metals 2021 — MIG and CMT single layer for WAAM",
        "url": "https://www.mdpi.com/2075-4701/11/10/1530",
        "doi": "10.3390/met11101530"
      },
      "process": {
        "gas": "93% Ar + 5% CO2 + 2% O2",
        "machine": "Fronius TPS400i + KUKA",
        "transfer_modes": ["MIG", "CMT"],
        "repeats": 3,
        "matrix_note": "Table 2: TS 0.50–1.25 m/min, WFS 2–6.5 m/min, I 78–224 A, V 12.1–16.2 V"
      },
      "parameter_matrix_mig_cmt": [
        {"TS_m_min": 0.50, "WFS_m_min": 2.0, "I_A": 78, "V_V": 12.1},
        {"TS_m_min": 0.50, "WFS_m_min": 3.5, "I_A": 129, "V_V": 13.9},
        {"TS_m_min": 0.50, "WFS_m_min": 5.0, "I_A": 176, "V_V": 15.4},
        {"TS_m_min": 0.50, "WFS_m_min": 6.5, "I_A": 224, "V_V": 16.2},
        {"TS_m_min": 0.75, "WFS_m_min": 2.0, "I_A": 78, "V_V": 12.1},
        {"TS_m_min": 0.75, "WFS_m_min": 3.5, "I_A": 129, "V_V": 13.9},
        {"TS_m_min": 0.75, "WFS_m_min": 5.0, "I_A": 176, "V_V": 15.4},
        {"TS_m_min": 0.75, "WFS_m_min": 6.5, "I_A": 224, "V_V": 16.2},
        {"TS_m_min": 1.00, "WFS_m_min": 2.0, "I_A": 78, "V_V": 12.1},
        {"TS_m_min": 1.00, "WFS_m_min": 3.5, "I_A": 129, "V_V": 13.9},
        {"TS_m_min": 1.00, "WFS_m_min": 5.0, "I_A": 176, "V_V": 15.4},
        {"TS_m_min": 1.00, "WFS_m_min": 6.5, "I_A": 224, "V_V": 16.2},
        {"TS_m_min": 1.25, "WFS_m_min": 2.0, "I_A": 78, "V_V": 12.1},
        {"TS_m_min": 1.25, "WFS_m_min": 3.5, "I_A": 129, "V_V": 13.9},
        {"TS_m_min": 1.25, "WFS_m_min": 5.0, "I_A": 176, "V_V": 15.4},
        {"TS_m_min": 1.25, "WFS_m_min": 6.5, "I_A": 224, "V_V": 16.2}
      ],
      "reference": {
        "pool_width_mm": null,
        "pool_depth_mm": null,
        "note": "W/H/penetration measured on etched macros (n=3) but absolute means live in paper figures — digitize before wiring a gate job. Prefer MIG rows for GMAW twin path."
      },
      "twin_job": null,
      "twin_use": "Process matrix for future sensitivity / trend jobs; digitize Fig. geometry first."
    },
    {
      "id": "lambiase_single_bead_er70s6_factorial",
      "role": "catalog_trend",
      "grounding": "strong",
      "material_match": true,
      "wire": "ER70S-6 Ø1.0 mm (G 42 4 M G3Si1)",
      "plate": "low-carbon steel 3.3 mm",
      "geometry_type": "fusion_wd",
      "citation": {
        "label": "Influence of process parameters… single-bead… low-carbon steel (IJAMT)",
        "url": "https://doi.org/10.1007/s00170-026-18642-0",
        "doi": "10.1007/s00170-026-18642-0"
      },
      "process": {
        "power_kW": [2.9, 3.3, 3.5],
        "travel_speed_mm_min": [300, 450, 600, 750],
        "sod_mm": [8, 12],
        "wire_feed_mm_s": 171.4,
        "wire_feed_m_min": 10.284,
        "n_conditions": 24,
        "gas": "Ar + 18% CO2 @ 15 L/min",
        "transfer": "GMAW (CV)"
      },
      "reference": {
        "pool_width_mm": null,
        "pool_depth_mm": null,
        "geometry_range_note": "Paper reports W/H/area/dilution vs factors in figures; heat input ≫ calibrate (~1.5 kW).",
        "stable_window": "v = 450–750 mm/min at P = 2.9–3.5 kW"
      },
      "twin_job": null,
      "twin_use": "High-power trend catalog; not a drop-in for 100 A lock."
    },
    {
      "id": "elsokaty_jmmp_er70s6_blocks",
      "role": "catalog_multipass",
      "grounding": "moderate",
      "material_match": true,
      "wire": "ER70S-6 Ø1.2 mm",
      "plate": "ST37-2 15 mm",
      "geometry_type": "wall",
      "citation": {
        "label": "Elsokaty et al., JMMP 2023 — Beads’ Geometry and Building Strategy ER70S-6",
        "url": "https://www.mdpi.com/2504-4494/7/1/3",
        "doi": "10.3390/jmmp7010003"
      },
      "process": {
        "gas": "82% Ar + 18% CO2 @ 15 L/min",
        "machine": "Fronius TransPuls Synergic 4000 + ABB IRB 1600",
        "bead_width_targets_mm": [5, 7, 9],
        "note": "Programmed BW / OP study with panoramic macros — not single-pool W/D table."
      },
      "reference": {
        "pool_width_mm": null,
        "pool_depth_mm": null
      },
      "twin_job": null,
      "twin_use": "Qualitative multipass / heat-input only."
    },
    {
      "id": "aspen2022_cmt_er70s6_single_bead",
      "role": "catalog_trend",
      "grounding": "moderate",
      "material_match": true,
      "wire": "ER70S-6 Ø1.2 mm",
      "geometry_type": "fusion_wd",
      "citation": {
        "label": "ASPEN 2022 — Steel Fabricated by WAAM (CMT single-bead map)",
        "url": "https://rpsonline.com.sg/proceedings/aspen2022/pdf/OR-01-0075.pdf",
        "doi": null
      },
      "process": {
        "transfer": "CMT-WAAM",
        "WFS_m_min": [5, 11],
        "TS_mm_s": [10, 30]
      },
      "reference": {
        "pool_width_mm_range": [4.94, 9.06],
        "bead_height_mm_range": [1.14, 2.73],
        "pool_depth_mm_range": [0.67, 2.35]
      },
      "twin_job": null,
      "twin_use": "CMT process class — trends only vs GMAW twin."
    },
    {
      "id": "cmt_er100_ensam",
      "role": "excluded",
      "grounding": "strong_wrong_material",
      "material_match": false,
      "wire": "ER100 Ø1.2 mm",
      "plate": "S235 20 mm",
      "geometry_type": "surface_wh",
      "citation": {
        "label": "Recherche Data Gouv / ENSAM Metz CMT profiles",
        "url": null,
        "doi": null
      },
      "reference": null,
      "twin_job": null,
      "twin_use": "Do not score against ER70S-6.v1. See pioneer_bruno_metrics.json cmt_er100_s235."
    }
  ],
  "recommended_evaluation_order": [
    "park_pgmaw_flat_2019",
    "park_pgmaw_overhead_2019",
    "pioneer_m1_zenodo",
    "bruno_figshare_gmaw",
    "scott_metals_mig_cmt_2021",
    "lambiase_single_bead_er70s6_factorial"
  ],
  "related_files": [
    "docs/validation/data/pioneer_bruno_metrics.json",
    "docs/validation/PIONEER_BRUNO_DATASET.md",
    "docs/validation/reference_case_ER70S6.md",
    "jobs/examples/bead_calibrate.yaml",
    "jobs/examples/bead_calibrate_hpc.yaml",
    "jobs/examples/bead_calibrate_heldout_macro2.yaml",
    "jobs/examples/bead_bruno_gmaw.yaml",
    "jobs/examples/wall_pioneer_m1.yaml"
  ]
}
