Repository: THEDARKDEACON/waam_solver

# waam_twin

GPU melt-pool digital twin for wire-arc additive manufacturing (WAAM / GMAW).
It predicts the bead cross-section (width, penetration, height), the temperature
field and the Marangoni-driven flow of a single deposited bead.

**Solver:** D3Q19 TRT lattice-Boltzmann flow with a free-surface LBM interface,
enthalpy–porosity solidification, a Goldak or surface arc heat source, droplet
transfer and surfactant-dependent surface tension (Fe–S–O Sahoo isotherm).
Kernels are compiled with [Quadrants](https://github.com/Genesis-Embodied-AI/quadrants)
(a Taichi fork; the source keeps the `ti` spelling).

## Status (Nov 2026)

Calibrated and partly validated against published beads. Each test was
pre-registered before running; material properties are never fitted.

| Dataset | Fitted | Held-out result |
|---|---|---|
| Park et al. 2019, P-GMAW, measured U(t)·I(t) | η = 0.87 | 6 of 8 outputs within tolerance; the 2 failures were predicted (vertical-down depth, Bruno width) — [PARK_MEASURED_PREREG](docs/PARK_MEASURED_PREREG.md) |
| Yanala, Andreucci & Lambiase 2026, 14 unseen beads | η = 0.82 | 5 of 7 checks pass: penetration 23 % MAE, all trend signs, physical η; height 11.8 % (limit 10 %) and contact length fail — [LAMBIASE_PREREG](docs/LAMBIASE_PREREG.md) |

Known limits:
- Bead width responds too weakly to arc power (under-resolved spreading).
- Penetration comes from a Goldak volume fixed to the torch; no arc crater forms.
- Not mesh-converged: beads get taller and narrower as dx shrinks, and no mesh
  study has been repeated since the surface-height race fix ([MESH_STUDY](docs/MESH_STUDY.md)).
- Shop resolution (dx 0.4 mm) hits the numerical speed cap on part of the steps.
- Runs are 100–1500× slower than real time on an RTX 3050.

See [CALIBRATION](docs/CALIBRATION.md) and [VERIFICATION](docs/VERIFICATION.md).

## Use

```bash

# Interactive viewer (M = colour mode, X/Y/Z = section planes; keys in docs/REFERENCE.md)
python -m waam_twin.viewer --job jobs/examples/bead_park_measured.yaml --sparse

# Steady bead cross-section (W, D, H in a window behind the torch)
python -m waam_twin.tools.steady_bead --job jobs/examples/bead_park_measured.yaml \
    --time-s 2.5 --x0 22 --x1 26 --out runs/steady/my_run.jsonl

# Calibration: Latin hypercube → Gaussian-process surrogate → posterior → held-out
S=jobs/calibration/sweep_lambiase.yaml
for stage in plan run fit; do python -m waam_twin.tools.calib_sweep $stage $S; done
python -m waam_twin.tools.calib_sweep validate $S --draws 0

# Regression suite
WAAM_BACKEND=cpu WAAM_PRESET=minimal python -m waam_twin.validation.run_all
```

From Python:

```python
from waam_twin.runtime import init_taichi
from waam_twin import WAAMTwin

init_taichi()
twin = WAAMTwin.from_job("jobs/examples/bead_park_measured.yaml")
twin.reset()
twin.run_path("jobs/examples/bead_park_measured.yaml", n_steps=800)
print(twin.get_telemetry())
```

A run is described by a **job YAML** (plate, process, heat source, path,
reference measurements) and a **material YAML** (`materials/`). Electrical power
is `process.mean_power_W` (measured mean of U·I) or U·I; the solver deposits
η·P split between arc and droplets.

## Layout

| Path | Contents |
|---|---|
| `twin.py`, `job.py`, `materials.py` | Orchestrator, job and material loaders |
| `kernels/`, `solvers/`, `collision.py` | GPU kernels, time-step order, TRT collision |
| `physics/` | Host-side physics: arc, droplets, surfactant, forces, deposition |
| `viewer/`, `export/` | PyVista viewer, VTK / ParaView export |
| `tools/` | `steady_bead`, `calib_sweep`, `eval_lambiase`, diagnostics |
| `jobs/examples/`, `jobs/calibration/` | Bead jobs (Park, Bruno, Lambiase) and calibration specs |
| `docs/` | Physics, calibration, pre-registrations and validation write-ups |
| `validation/` | Regression tests and baselines |
| `runs/` | Outputs (gitignored apart from closed-out evidence) |

## Documentation

- [docs/REFERENCE.md](docs/REFERENCE.md) — job keys, viewer controls, environment variables, presets, telemetry
- [docs/HPC.md](docs/HPC.md) — Docker / SLURM production runs
- [docs/CALIBRATION.md](docs/CALIBRATION.md) — what is fitted and what is fixed
- [docs/PHYSICS_FORCE_CORRECTNESS_SPEC.md](docs/PHYSICS_FORCE_CORRECTNESS_SPEC.md), [docs/weld_pool_physics.md](docs/weld_pool_physics.md) — force models
- [docs/physics/LBM.md](docs/physics/LBM.md) — lattice units, TRT, forcing
- [docs/MATERIALS.md](docs/MATERIALS.md) — material cards

File: materials/validated/ER70S-6.ansys.v1.yaml
# ER70S-6 — Ansys Mechanical 2024 R2 wire card
#
# Source, copied, not refitted:
#   Deposit_Study Engineering Data material "ER70S-6"
#   Deposit_Study_files/dp0/ENGD/ENGD/EngineeringData.xml
#     density 7000 kg/m^3
#     isotropic thermal conductivity, 15 temperatures, W/m·°C
#     enthalpy, 15 temperatures, J/m^3 (the curve a thermal solve integrates)
#     specific heat column: 701.3 J/kg·K to 1438.85 °C, then 902.5
#     viscosity 0.0057 Pa·s, constant
#
# The enthalpy slope is 771.43 J/kg·K from 20 °C to 1438.85 °C, 6271 J/kg·K
# from 1438.85 °C to 1492.85 °C, and 992.75 J/kg·K from 1492.85 °C to 2000 °C.
# Latent heat is (enthalpy jump) - 771.43*54 = 297000 J/kg exactly.
# cp stays 771.43 through the melt so that jump is not counted twice.
# The specific-heat column (701.3 / 902.5) is not the curve the enthalpy integrates.
#
# This is not materials/validated/ER70S-6.v1.yaml. That lock keeps
# solidus 1748 K, liquidus 1793 K, L_fusion 272 kJ/kg, and the three-point
# tables. jobs/examples/bead_calibrate.yaml stays on v1.
# The viewer scores fusion at the wire liquidus. This card's liquidus is
# 1492.85 °C, so do not point bead_calibrate_thermal.yaml at it while the
# plate comparison is scored at 1520 °C.
#
# Surfactant and the surface-tension constants are the v1 Sahoo Fe-S model
# (S = 28 ppm). They are not in the Ansys thermal card. Marangoni is off
# in the conduction job.
name: ER70S-6
status: calibrated
source: "Ansys Mechanical 2024 R2 Engineering Data, ER70S-6, Deposit_Study"

constants:
  k: 33.0                  # W/m·K from 20 °C through 1438.85 °C
  rho: 7000.0              # kg/m^3, constant in the Ansys card
  cp: 771.43               # J/kg·K solid enthalpy slope
  alpha: 6.111e-6          # m^2/s at 20 °C, k=33 / (7000*771.43)
  T_solidus: 1712.0        # 1438.85 °C
  T_liquidus: 1766.0       # 1492.85 °C
  L_fusion: 297000.0       # J/kg
  gamma_0: 1.8             # N/m, v1 Sahoo value; not in the Ansys card
  dgamma_dT: -4.3e-4       # N/m·K, v1; not in the Ansys card
  T_ref_gamma: 1766.0
  mu: 0.0057               # Pa·s, Ansys viscosity, constant
  beta_T: 1.2e-4           # 1/K, twin default; buoyancy is off in the thermal job

tables:
  # [T_K, value]. cp holds the enthalpy slope flat. Melt latent heat is L_fusion.
  cp:
    - [293.15, 771.43]     # 20 °C
    - [1765.95, 771.43]    # through 1492.85 °C, sensible only
    - [1766.00, 992.75]    # liquidus
    - [2273.15, 992.75]    # 2000 °C, held above 2000 °C
  k:
    - [293.15, 33.0]       # 20 °C
    - [373.15, 33.0]       # 100
    - [473.15, 33.0]       # 200
    - [673.15, 33.0]       # 400
    - [873.15, 33.0]       # 600
    - [1073.15, 33.0]      # 800
    - [1273.15, 33.0]      # 1000
    - [1473.15, 33.0]      # 1200
    - [1673.15, 33.0]      # 1400
    - [1712.00, 33.0]      # 1438.85 solidus
    - [1739.00, 34.2]      # 1465.85
    - [1766.00, 35.4]      # 1492.85 liquidus
    - [1873.15, 35.4]      # 1600
    - [2073.15, 35.4]      # 1800
    - [2273.15, 35.4]      # 2000, held above 2000 °C

surface:
  contact_angle_deg: 80.0

surfactant:
  model: sahoo
  sulphur_ppm: 28.0

electrical:
  rho_e_ohm_m: 1.5e-7
  eta_stick: 0.85

notes: >
  Ansys Engineering Data ER70S-6. Conductivity is the 15-point curve.
  Specific heat is the enthalpy slope: 771.43 J/kg·K until the liquidus,
  then 992.75. The 297 kJ/kg melt jump is L_fusion. The locked calibrate
  card remains ER70S-6.v1.yaml.

File: materials/validated/ER70S-6.v1.yaml
# Calibrated ER70S-6 — bead-on-plate reference (v1)
#
# Process window (locked twin job):
#   jobs/examples/bead_calibrate.yaml — GMAW-style 100 A × 15 V, η=0.72,
#   travel 6.5 mm/s, Goldak + soft-onset CC recoil (C_acc=0.25).
# Macrograph target: pool W≈7 mm, D≈3 mm (simulator envelope ≈6.8×3.2).
#
# Status meaning:
#   calibrated = properties + surfactant model fixed for this process window and
#   used by credibility gates. Absolute handbook accuracy is not claimed; bump
#   to v2 when replacing tables with measured DSC/diffusivity data.
#
# Property sources (order-of-magnitude + weld-pool literature):
#   rho, L_fusion, T_sol/liq — mild-steel / ER70S-6 weld literature
#   cp(T), k(T) — piecewise knots bridging ambient → liquidus
#   dγ/dT + Sahoo surfactant — Sahoo–DebRoy–McNallan Fe–S (1988), S≈28 ppm
#   mu(T) — liquid steel viscosity trend near melting
# Do NOT load materials/placeholders/ER70S-6.yaml for publishable runs.
# Do NOT apply materials/calibration/ER70S-6.bead_on_plate.yaml (legacy η=0.65)
# on top of the locked calibrate job (η is embedded in the job process block).
name: ER70S-6
status: calibrated
source: "Bead-on-plate lock v1 — jobs/examples/bead_calibrate.yaml (macrograph 7×3 mm)"
notes: >
  Validated path for waam_twin credibility gates. Tables are engineering fits
  for the locked GMAW window, not a full thermophysical database. Held-out
  predictions must keep these properties fixed while varying process only.

constants:
  k: 30.0
  rho: 7000.0
  cp: 680.0
  alpha: 6.3e-6
  T_solidus: 1748.0
  T_liquidus: 1793.0
  L_fusion: 272000.0
  gamma_0: 1.8
  dgamma_dT: -4.3e-4
  T_ref_gamma: 1793.0
  mu: 0.0065
  beta_T: 1.2e-4

tables:
  cp:
    - [300, 650]
    - [1000, 680]
    - [1793, 720]
  k:
    - [300, 28]
    - [1000, 30]
    - [1793, 34]
  dgamma_dT:
    - [1793, -4.3e-4]
    - [2000, -3.8e-4]
  mu:
    - [300, 0.0075]
    - [1793, 0.0065]
    - [2000, 0.0055]

surface:
  contact_angle_deg: 80.0

surfactant:
  model: sahoo          # Sahoo/DebRoy γ(T,a_S); use "heiple" for static ppm scale
  sulphur_ppm: 28.0     # low-S ER70S-6 → outward Marangoni near liquidus

electrical:
  rho_e_ohm_m: 1.5e-7
  eta_stick: 0.85

File: materials/validated/ER70S-6.v2.yaml
# Calibrated ER70S-6 — literature-enriched tables (v2)
#
# Bump from v1: denser cp(T)/k(T)/μ(T) knots from mild-steel weld literature
# (ASM Handbook / Mills-order engineering fits). Surfactant model unchanged.
#
# Status: calibrated for property richness — NOT yet the locked twin job material.
# Keep jobs/examples/bead_calibrate.yaml on ER70S-6.v1 until FULL + held-out
# prediction_report is re-run and W/D stays within gate after switching.
#
# To promote:
#   1. Point bead_calibrate.yaml material → this file
#   2. WAAM_FULL_VALIDATION=1 + prediction_report
#   3. Update reference_case_ER70S6.md
name: ER70S-6
status: calibrated
source: "ER70S-6.v2 — literature cp/k/μ tables; process window still bead_calibrate v1 until re-locked"
notes: >
  Property upgrade only. Twin process lock (η, Goldak, C_acc) remains on v1 until
  a re-gate. Tables: mild-steel liquid/solid thermal properties spanning ambient
  → superheat; Sahoo Fe–S surfactant at S=28 ppm (Sahoo–DebRoy–McNallan 1988,
  Metall. Trans. B 19:483–491). Replace knots with DSC/laser-flash measurements
  for absolute accuracy claims.

constants:
  k: 30.0
  rho: 7000.0
  cp: 680.0
  alpha: 6.3e-6
  T_solidus: 1748.0
  T_liquidus: 1793.0
  L_fusion: 272000.0
  gamma_0: 1.8
  dgamma_dT: -4.3e-4
  T_ref_gamma: 1793.0
  mu: 0.0065
  beta_T: 1.2e-4

tables:
  cp:
    - [300, 480]
    - [600, 550]
    - [900, 650]
    - [1200, 720]
    - [1500, 780]
    - [1748, 820]
    - [1793, 720]
    - [2000, 700]
    - [2500, 690]
  k:
    - [300, 50]
    - [600, 42]
    - [900, 35]
    - [1200, 30]
    - [1500, 28]
    - [1748, 27]
    - [1793, 34]
    - [2000, 36]
    - [2500, 38]
  dgamma_dT:
    - [1793, -4.3e-4]
    - [1900, -4.0e-4]
    - [2100, -3.5e-4]
    - [2500, -2.8e-4]
  mu:
    - [300, 0.0080]
    - [1000, 0.0072]
    - [1748, 0.0068]
    - [1793, 0.0065]
    - [2000, 0.0055]
    - [2500, 0.0045]

surface:
  contact_angle_deg: 80.0

surfactant:
  model: sahoo
  sulphur_ppm: 28.0

electrical:
  rho_e_ohm_m: 1.5e-7
  eta_stick: 0.85

File: materials/validated/MildSteel.ansys.v1.yaml
# Mild Steel — Ansys Mechanical 2024 R2 plate card (v1)
#
# Source, copied, not refitted:
#   Deposit_Study Engineering Data material "Mild Steel"
#   Deposit_Study_files/dp0/SYS/MECH/MatML.xml
#   and the properties actually sent to MAPDL in ds.dat (matid 1, body Plate):
#     MP,DENS  7.85e-09 tonne/mm^3  = 7850 kg/m^3
#     MPDATA,KXX   25 temperatures, W/m·°C
#     MPDATA,ENTH  25 temperatures, mJ/mm^3  (the curve the thermal solve integrates)
#     MPDATA,C     25 temperatures, specific heat
#     MP,VISC  6.7e-09 MPa·s = 0.0067 Pa·s
#   Solidus 1480 °C and liquidus 1520 °C are the temperatures where that
#   enthalpy slope leaves 650 J/kg·K and returns to it. Latent heat is
#     (H_1520 - H_1480)/rho - 650*40 = 260000 J/kg exactly.
#
# k(T) is all 25 Ansys knots. The twin has no enthalpy table, so cp(T) is the
# slope of MPDATA,ENTH on each Ansys interval, held flat across that interval.
# The 1480-1520 °C slope is 7150 J/kg·K because the latent heat sits in it;
# that jump stays in L_fusion and cp stays 650 there, so it is not counted twice.
# The Engineering Data specific-heat column spikes to 5000 J/kg·K at 735 °C.
# The enthalpy slope through that point peaks near 2400 J/kg·K. This card
# follows the enthalpy slope. A 5000 knot would add heat the Ansys solve
# did not absorb.
#
# 28 cp knots and 25 k knots. gpu_tables.MAX_KNOTS is 50.
#
# Not in the Ansys thermal card, and unused while Marangoni and buoyancy are
# off: gamma_0 and dgamma/dT are the pure-Fe slope in Sahoo, DebRoy and McNallan,
# Metall. Trans. B 19 (1988) 483-491 (gamma_m = 1.943 N/m, A = 4.3e-4 N/m·K).
# beta_T is the twin default 1.2e-4 1/K. Do not treat those three as Mild Steel
# library data.
#
# This is not SS316L and it is not a measured SS400 card. Park's coupon is
# SS400; the Ansys body that produced the 3.4 x 1.6 mm fusion contour is this
# Mild Steel table.
name: Mild Steel
status: calibrated
source: "Ansys Mechanical 2024 R2 Engineering Data, Mild Steel, Deposit_Study MatML / ds.dat matid 1"

constants:
  k: 53.33                 # W/m·K at 20 °C (first KXX knot)
  rho: 7850.0              # kg/m^3, constant in the Ansys card
  cp: 650.0                # J/kg·K plateau from 900 °C through 2000 °C
  alpha: 1.461e-5          # m^2/s at 20 °C using k=53.33 and cp=465.1
  T_solidus: 1753.15       # 1480 °C
  T_liquidus: 1793.15      # 1520 °C
  L_fusion: 260000.0       # J/kg, enthalpy jump 1480->1520 °C with the 650 J/kg·K slope removed
  gamma_0: 1.943           # N/m, Sahoo 1988 pure Fe; not in the Ansys card
  dgamma_dT: -4.3e-4       # N/m·K, Sahoo 1988 pure-Fe slope; not in the Ansys card
  T_ref_gamma: 1793.15
  mu: 0.0067               # Pa·s, Ansys MP,VISC, constant
  beta_T: 1.2e-4           # 1/K, twin default; buoyancy is off in the thermal job

tables:
  # [T_K, value]. Each cp pair holds the enthalpy slope flat across one Ansys interval.
  cp:
    - [293.15, 465.1]      # 20 °C
    - [373.10, 465.1]      # -> 100 °C
    - [373.15, 509.8]      # 100 °C
    - [473.10, 509.8]      # -> 200 °C
    - [473.15, 547.3]      # 200 °C
    - [573.10, 547.3]
    - [573.15, 584.2]      # 300 °C
    - [673.10, 584.2]
    - [673.15, 634.0]      # 400 °C
    - [773.10, 634.0]
    - [773.15, 709.9]      # 500 °C
    - [873.10, 709.9]
    - [873.15, 783.0]      # 600 °C
    - [923.10, 783.0]
    - [923.15, 884.4]      # 650 °C
    - [973.10, 884.4]
    - [973.15, 1151.8]     # 700 °C
    - [993.10, 1151.8]
    - [993.15, 2219.2]     # 720 °C
    - [1008.10, 2219.2]
    - [1008.15, 2396.1]    # 735 °C
    - [1023.10, 2396.1]
    - [1023.15, 1004.6]    # 750 °C
    - [1073.10, 1004.6]
    - [1073.15, 704.6]     # 800 °C
    - [1173.10, 704.6]
    - [1173.15, 650.0]     # 900 °C through 2000 °C, melt latent heat excluded
    - [2273.15, 650.0]
  k:
    - [293.15, 53.33]      # 20 °C
    - [373.15, 50.67]      # 100
    - [473.15, 47.34]      # 200
    - [573.15, 44.01]      # 300
    - [673.15, 40.68]      # 400
    - [773.15, 37.35]      # 500
    - [873.15, 34.02]      # 600
    - [923.15, 32.35]      # 650
    - [973.15, 30.69]      # 700
    - [993.15, 30.02]      # 720
    - [1008.15, 29.52]     # 735
    - [1023.15, 29.02]     # 750
    - [1073.15, 27.3]      # 800
    - [1173.15, 27.3]      # 900
    - [1273.15, 27.3]      # 1000
    - [1373.15, 27.3]      # 1100
    - [1473.15, 27.3]      # 1200
    - [1573.15, 27.3]      # 1300
    - [1673.15, 27.3]      # 1400
    - [1753.15, 27.3]      # 1480
    - [1773.15, 27.3]      # 1500
    - [1793.15, 27.3]      # 1520
    - [1873.15, 27.3]      # 1600
    - [2073.15, 27.3]      # 1800
    - [2273.15, 27.3]      # 2000, held above 2000 °C

surface:
  contact_angle_deg: 90.0

notes: >
  Plate card for the conduction comparison. k is the 25-point Ansys curve.
  cp is the enthalpy slope on those same intervals; the 260 kJ/kg melt jump
  is L_fusion, not a 7150 J/kg·K spike. Wire stays ER70S-6. With wire feed 0
  the only metal is this plate.

File: materials/validated/SS316L.v1.yaml
# SS316L — literature thermophysical properties (v1)
# Process calibration pending; use status placeholder until bead-on-plate fit exists.
name: SS316L
status: placeholder
source: "ASM Handbook / welding handbook order-of-magnitude; not process-calibrated"

constants:
  k: 16.3
  rho: 6900.0
  cp: 750.0
  alpha: 3.1e-6
  T_solidus: 1648.0
  T_liquidus: 1723.0
  L_fusion: 285000.0
  gamma_0: 1.6
  dgamma_dT: -3.5e-4
  T_ref_gamma: 1723.0
  mu: 0.0055
  beta_T: 1.2e-4

tables:
  cp:
    - [300, 500]
    - [1000, 650]
    - [1723, 720]
  k:
    - [300, 14]
    - [1000, 16]
    - [1723, 22]
  dgamma_dT:
    - [1723, -3.5e-4]
    - [1900, -3.0e-4]
  mu:
    - [300, 0.0065]
    - [1723, 0.0055]
    - [1900, 0.0048]

notes: >
  Promoted from materials/placeholders/SS316L.yaml for matrix smoke tests.
  Set status to calibrated only after materials/calibration/SS316L.*.yaml exists.
